Repository: Celeritas7/Commonplace

# Commonplace study layer

Adds bookmarks, highlights, "concept unclear" marks, and annotations to your Commonplace app — **without changing any of your note files**. A small local server injects the study script into each page as it serves it.

## Run
1. Needs Python **or** Node.js — either one (your original launcher used Node's `npx serve`, so you likely have Node already).
2. Put this folder anywhere inside your Commonplace tree and double-click `run-commonplace-study.bat`. It climbs to your **top-level root** (the highest folder with an `index.html`, preferring the one that also has `_lib\`) so every app is covered. To force a different folder, drag that folder onto the .bat.
3. Browse at http://localhost:8137/ — keep the black window open. **The ★ / 🔖 / ☰ buttons only appear on pages served this way** — your original plain-server .bat does not add them.

## If the buttons appear in only some apps
The server refuses anything outside the folder it is serving, so apps that live *above* or *beside* that folder are opened without the study layer. Two things to check:

- **Read the launcher window.** It now prints `Serving root:` and lists every app folder covered. If an app is missing from that list, drag the folder that contains *all* your apps onto the .bat.
- **Check for absolute `file:///` links.** A hub card whose `href` is a full `file:///D:/...` path leaves localhost entirely, so that app loses the layer even when it is inside the root. Change those to relative paths (e.g. `Cpp/index.html`).

## Use
- **★ button** (bottom-right): bookmark the current page. Bookmarks appear at the top of the home screen and in the ☰ panel on every page.
- **Select any text** → toolbar appears: **Highlight**, **? Unclear** (red wavy mark for concepts you don't get yet), or **Note** (highlight + annotation).
- **Click a mark** to read/edit its note, switch its type, or delete it.
- **☰ panel**: all bookmarks, plus this page's unclear marks and highlights (click to jump). Export/Import backs up everything to a JSON file.

Data is stored in your browser (localStorage) per computer — use Export backup before switching machines or clearing browser data.

File: Mechanical/CMTI/Steels_Heat_Treatment.html
CMTI Handbook — Steels, Cast Iron & Heat Treatment (Interactive)

CMTI · Machine Tool Design HandbookInteractive edition · Central Machine Tool Institute, Bangalore

  Notebook 20 · Steels & Heat Treatment

☾

CONTENTS
  TABLES

Steels, Cast Iron & Heat Treatment

  Materials & Heat Treatment · printed pp. 675–740

  Notebook 20. Cast-iron grades, the machine-tool steel set with En equivalents, the main heat treatments and a part-by-part selection table. Properties are guide minimums for the era's IS grades — confirm against test certificates for load-bearing parts.

Cast iron p.675–677

Grey iron gradesIS 210

Grade	Tensile (kgf/mm²)	Machine-tool use	

FG 150	15	Covers, non-structural housings	

  FG 200	20	General castings, brackets, tables	

  FG 260	26	Beds, columns, slideway castings	

  FG 300	30	Heavily loaded beds, spindle housings	

Grey iron's damping makes it the structural default; season (age) beds before final machining to relieve casting stresses.

Machine-tool steels p.678–722

The working set — IS grades with En equivalents

IS grade	≈ En	Condition	Tensile (kgf/mm²)	Use	

C15 (0.15% C)	En 32	Case-carburised	45–55 core	Light gears, pins, cams	

  C45 (0.45% C)	En 8	Hardened & tempered	63–71	General shafts, levers, screws	

  40Cr1 	En 18	H & T	70–85	Stressed shafts, studs	

  40Cr1Mo28	En 19	H & T	80–95	Heavy-duty shafts, spindle drives	

  40Ni2Cr1Mo28	En 24	H & T	90–110	Machine-tool spindles, high-duty gears	

  20MnCr5 / 15Ni2Cr1Mo15	En 353	Case-carburised 58–62 HRC	—	Gearbox gears, clutch teeth	

  T105Cr1 (1% C, Cr)	En 31	Through-hardened 60–64 HRC	—	Slideway strips, rolling elements, arbors	

Heat treatments p.723–735

Main processes — typical figures

Process	Temperature	Result	

Annealing (full)	A₃ + 30–50 °C, furnace cool	Softest, machinable, stress-free	

  Normalising	A₃ + 40–60 °C, air cool	Refined grain, uniform structure	

  Hardening C45	820–850 °C, water/oil quench	≈ 55 HRC surface, temper to duty	

  Tempering	150–250 °C tools · 400–600 °C toughness	Trades hardness for toughness	

  Carburising	900–930 °C, case 0.8–1.2 mm, requench	Hard case 58–62 HRC, tough core	

  Induction / flame hardening	Surface only, self-quench + temper	Local 45–55 HRC — ways, journals	

  Nitriding	500–550 °C, 20–80 h, no quench	≈ 1000 HV skin, minimal distortion	

Grind after hardening; leave 0.3–0.5 mm grinding allowance for quench distortion (less for nitriding).

Selection by part p.736–740

What CMTI-era machine tools are made of

Part	Material + treatment	

Bed, column, knee	FG 260 / FG 300, aged; ways induction-hardened or with En 31 strips	

  Spindle	En 24 H&T, journals induction-hardened + ground; or En 353 carburised	

  Gearbox gears	En 353 carburised 58–62 HRC; low-duty: C45 H&T	

  Feed screws	C45 / En 8; precision screws En 19 H&T, nitrided	

  Clutch / dog teeth	En 353 or C15 carburised	

  Slideway gib strips	En 31 hardened, or bronze	

Notebook 20 — cast iron, the steel set, heat treatments and part-wise selection. Full composition/property grids (pp. 680–722) are OCR slots.
